Repository: st-su/BB-EIT

# BB-EIT

**A generalized model for predicting protein adsorption on polymer brushes using augmented chemical embeddings.**

*ACS Applied Materials & Interfaces* (2026) 18 (14): 20976–20988. DOI: [10.1021/acsami.5c25223](https://pubs.acs.org/doi/10.1021/acsami.5c25223)

BB-EIT (Bio-interface BERT Encoder for Interaction Translation) embeds monomer SMILES with the pretrained [ChemBERTa](https://huggingface.co/seyonec/ChemBERTa-zinc-base-v1) and combines them with surface and protein descriptors to predict adsorbed protein amount (ng/cm²), generalizing to unseen polymers and proteins.

File: data/Noise_dependency/Aug_Data_Origin_Times_0.01_Noise.csv
Sample,SMILES,Protein adsorption / ng cm-2,Protein MW / kDa,Protein Charge (pI),Thickness (nm),Type,Predicted Zeta (mV),Predicted CA (deg),Ref
PBMA ,C=C(C)C(=O)OCCCC,238.3958669993418,66.5,4.7,11.962,BSA,-18.940662,81.8446148,https://pubs.acs.org/doi/full/10.1021/acs.jpcc.5b04186
PHEMA ,C=C(C)C(=O)OCCO,36.26004855247392,66.5,4.7,16.822,BSA,-12.367573,47.56197349,https://pubs.acs.org/doi/full/10.1021/acs.jpcc.5b04186
PmOEGMA,C=C(C)C(=O)OCCOCCOCCOCCOC,16.654331172202415,66.5,4.7,17.9,BSA,-8.504514,51.628971,https://pubs.acs.org/doi/full/10.1021/acs.jpcc.5b04186
PMEA ,C=CC(=O)OCCOC,4.85154856871822,66.5,4.7,19.78895833,BSA,-2.4740336,53.04858971,https://pubs.acs.org/doi/full/10.1021/acs.jpcc.5b04186
PAEMA ,C=C(C)C(=O)OCC[NH3+].[Cl-],456.9890251385681,66.5,4.7,9.2225,BSA,26.610718,44.12879224,https://pubs.acs.org/doi/full/10.1021/acs.jpcc.5b04186
PCBMA ,C=C(C)C(=O)OCC[N+](C)(C)CCC(=O)[O-],17.02481723907573,66.5,4.7,19.38733333,BSA,-8.906415,19.46224107,https://pubs.acs.org/doi/full/10.1021/acs.jpcc.5b04186
PMPC ,C=C(C)C(=O)OCCOP(=O)([O-])OCC[N+](C)(C)C,0.0,66.5,4.7,12.49,BSA,-1.2724454,12.31850893,https://pubs.acs.org/doi/full/10.1021/acs.jpcc.5b04186
PMPS,C=C(C)C(=O)OCCCS(=O)(=O)[O-].[K+],30.233909535936718,66.5,4.7,18.93,BSA,-51.27758,13.96648194,https://pubs.acs.org/doi/full/10.1021/acs.jpcc.5b04186
PMTAC,C=C(C)C(=O)OCC[N+](C)(C)C.[Cl-],538.0996923817697,66.5,4.7,7.3,BSA,29.687649,20.68649027,https://pubs.acs.org/doi/full/10.1021/acs.langmuir.3c02472
PMTAC,C=C(C)C(=O)OCC[N+](C)(C)C.[Cl-],658.5955221885438,66.5,4.7,11.8,BSA,43.05105,20.76245473,https://pubs.acs.org/doi/full/10.1021/acs.langmuir.3c02472
PMTAC,C=C(C)C(=O)OCC[N+](C)(C)C.[Cl-],676.4845838841433,66.5,4.7,6.2,BSA,39.607033,20.67168302,https://pubs.acs.org/doi/full/10.1021/acs.langmuir.3c02472
PMTAC,C=C(C)C(=O)OCC[N+](C)(C)C.[Cl-],682.1561664735534,66.5,4.7,17.6,BSA,44.641705,20.89647337,https://pubs.acs.org/doi/full/10.1021/acs.langmuir.3c02472
PmOEGMA,C=C(C)C(=O)OCCOCCOCCOCCOC,9.879267043002784,66.5,4.7,6.8,BSA,-8.700059,50.54834982,https://www.sciencedirect.com/science/article/pii/S0927776517305544?via%3Dihub
PMPC ,C=C(C)C(=O)OCCOP(=O)([O-])OCC[N+](C)(C)C,0.0,66.5,4.7,7.7,BSA,-8.6514435,12.01372055,https://www.sciencedirect.com/science/article/pii/S0927776517305544?via%3Dihub
PAEMA ,C=C(C)C(=O)OCC[NH3+].[Cl-],630.0305263158333,66.5,4.7,5.3,BSA,24.585434,44.09321156,https://www.tandfonline.com/doi/full/10.1080/09205063.2019.1710900
PMAA,C=C(C)C(=O)OCCNC(=O)CCC(=O)O,382.80212567796053,66.5,4.7,3.3,BSA,-34.07377,31.86992648,https://www.tandfonline.com/doi/full/10.1080/09205063.2019.1710900
PMPC ,C=C(C)C(=O)OCCOP(=O)([O-])OCC[N+](C)(C)C,0.0,66.5,4.7,5.9,BSA,-2.4862142,11.9086381,https://pubs.acs.org/doi/full/10.1021/acsami.6b01213
PAEMA ,C=C(C)C(=O)OCC[NH3+].[Cl-],661.1574501214699,66.5,4.7,5.0,BSA,24.470623,44.09075795,https://pubs.acs.org/doi/full/10.1021/acsami.6b01213
PMPC,C=C(C)C(=O)OCCOP(=O)([O-])OCC[N+](C)(C)C,0.0,66.5,4.7,23.5,BSA,-4.5875216,13.15318186,https://pubs.acs.org/doi/full/10.1021/la404981k
PMTAC,C=C(C)C(=O)OCC[N+](C)(C)C.[Cl-],220.6064537868745,66.5,4.7,12.7,BSA,47.89375,20.78059906,https://pubs.acs.org/doi/full/10.1021/la404981k
PMPS,C=C(C)C(=O)OCCCS(=O)(=O)[O-].[K+],0.0,66.5,4.7,23.3,BSA,-57.269745,14.15228477,https://pubs.acs.org/doi/full/10.1021/la404981k
PHEMA,C=C(C)C(=O)OCCO,0.0,66.5,4.7,13.4,BSA,-9.486631,47.14341843,https://pubs.acs.org/doi/full/10.1021/la404981k
PBMA,C=C(C)C(=O)OCCCC,86.97616118744631,66.5,4.7,21.4,BSA,-22.589005,83.25756005,https://pubs.acs.org/doi/full/10.1021/la404981k
PMPC ,C=C(C)C(=O)OCCOP(=O)([O-])OCC[N+](C)(C)C,18.459141979186473,66.5,4.7,1.74,BSA,-3.0784194,11.68588726,https://pubs.acs.org/doi/full/10.1021/acsami.5b01138
PNIPAAm,C=CC(=O)NC(C)C,243.55397270910618,66.5,4.7,0.63,BSA,-6.2330294,56.36161706,https://pubs.acs.org/doi/full/10.1021/acsami.5b01138
PtBA,CC(C)(C)OC(=O)C=C,245.18029198645422,66.5,4.7,1.82,BSA,-5.7734995,80.01122505,https://pubs.acs.org/doi/full/10.1021/acsami.5b01138
PMPC,C=C(C)C(=O)OCCOP(=O)([O-])OCC[N+](C)(C)C,19.345449884735782,66.5,4.7,1.7,BSA,-3.0784194,11.68388291,https://pubs.acs.org/doi/10.1021/acsami.4c01401
PCMB,C=C(C)C(=O)OCC[N+](C)(C)CC(=O)[O-],0.6034025932127671,66.5,4.7,8.1,BSA,-8.985689,15.01823017,https://pubs.acs.org/doi/10.1021/acsami.4c01401
PCMB,C=C(C)C(=O)OCC[N+](C)(C)CC(=O)[O-],1.8222504931284824,66.5,4.7,4.6,BSA,-11.373198,14.84950269,https://pubs.acs.org/doi/10.1021/acsami.4c01401
PmOEGMA,C=C(C)C(=O)OCCOCCOCCOCCOC,2.5145082170442437,66.5,4.7,20.0,BSA,-8.934604,51.83500685,https://pubs.acs.org/doi/10.1021/la302738s
PHEMA,C=C(C)C(=O)OCCO,3.2970827328097707,66.5,4.7,20.0,BSA,-12.175052,47.9549804,https://pubs.acs.org/doi/10.1021/la302738s
PMOEMA,C=C(C)C(=O)OCCOC,76.56641861764551,66.5,4.7,20.0,BSA,-9.032789,60.93783729,https://pubs.acs.org/doi/10.1021/la302738s
PAA,O=C(O)C=C,10.831732365303404,66.5,4.7,9.5,BSA,-4.711626,47.71226313,https://pubs.acs.org/doi/10.1021/la204542e
PAA,O=C(O)C=C,35.64370451929896,66.5,4.7,4.82,BSA,-7.177438,47.19183977,https://pubs.acs.org/doi/10.1021/la204542e
PHEMA,C=C(C)C(=O)OCCO,4.101375950843199,66.5,4.7,2.7,BSA,-12.596323,45.87173209,https://www.sciencedirect.com/science/article/pii/S0927776515000338
PHEMA,C=C(C)C(=O)OCCO,0.9998220952665173,66.5,4.7,2.5,BSA,-12.596323,45.84856838,https://www.sciencedirect.com/science/article/pii/S0927776515000338
PHEMA,C=C(C)C(=O)OCCO,1.0029128573818724,66.5,4.7,12.4,BSA,-10.963921,47.02209064,https://www.sciencedirect.com/science/article/pii/S0927776515000338
PHEA,C=CC(=O)OCCO,19.235090810486277,66.5,4.7,1.7,BSA,-11.849382,35.15959508,https://www.sciencedirect.com/science/article/pii/S0927776515000338
PHEA,C=CC(=O)OCCO,1.0005245033063248,66.5,4.7,2.3,BSA,-11.849382,35.21766941,https://www.sciencedirect.com/science/article/pii/S0927776515000338
PHEA,C=CC(=O)OCCO,1.0040976072680656,66.5,4.7,10.9,BSA,-8.858882,36.0869434,https://www.sciencedirect.com/science/article/pii/S0927776515000338
PPEGMA,C=C(C)C(=O)OCCOCCOCCOCCOCCOCCOCCOCCOCCOC,1.0120206908688907,66.5,4.7,2.3,BSA,-18.752552,41.39838714,https://www.sciencedirect.com/science/article/pii/S0927776515000338
PPEGMA,C=C(C)C(=O)OCCOCCOCCOCCOCCOCCOCCOCCOCCOC,0.8853530331416359,66.5,4.7,12.9,BSA,-14.275342,42.01753854,https://www.sciencedirect.com/science/article/pii/S0927776515000338
PDEGMA,C=C(C)C(=O)OCCOCCOCCOCCOCCOCCOCCOCCOCCOC,13.21225685992939,66.5,4.7,5.0,BSA,-17.417318,41.55060828,https://pubs.acs.org/doi/full/10.1021/acs.langmuir.6b02708
PDEGMA,C=C(C)C(=O)OCCOCCOCCOCCOCCOCCOCCOCCOCCOC,7.202135450575887,66.5,4.7,10.0,BSA,-17.605581,41.84254528,https://pubs.acs.org/doi/full/10.1021/acs.langmuir.6b02708
PDEGMA,C=C(C)C(=O)OCCOCCOCCOCCOCCOCCOCCOCCOCCOC,1.305256241983206,66.5,4.7,14.0,BSA,-17.476349,42.08495288,https://pubs.acs.org/doi/full/10.1021/acs.langmuir.6b02708
PNMEP,C=C(C)C(=O)OCCN1CCCC1=O,6.4961376103248885,66.5,4.7,50.0,BSA,-12.517403,25.85778109,https://onlinelibrary.wiley.com/doi/full/10.1002/admi.202101717
PEMA,O=C(OCC)C(C)=C,405.23919769012093,66.5,4.7,10.3,BSA,-9.967725,74.52604702,Exp
PIPMA,O=C(OC(C)C)C(C)=C,392.7977838150696,66.5,4.7,15.2,BSA,-29.94392,82.06970218,Exp
PDEGMA,C=C(C)C(=O)OCCOCCOCCOCCOCCOCCOCCOCCOCCOC,8.876788439505924,66.5,4.7,20.2,BSA,-18.314512,42.47498491,Exp
PMMA,O=C(OC)C(C)=C,285.0281300767725,66.5,4.7,14.0,BSA,-10.28216,65.85544594,Exp
PMOEMA,O=C(OCCOC)C(C)=C,207.18603190295377,66.5,4.7,24.6,BSA,-11.198844,61.40074408,Exp
PDMAEMA,C=C(C)C(=O)OCC[N+](C)C.[Cl-],980.6197259766549,66.5,4.7,13.8,BSA,16.319553,16.0009027,Exp
PDIPAEMA,CC(C)[N+](CCOC(=O)C(C)=C)C(C)C.[Cl-],398.86927484707815,66.5,4.7,19.5,BSA,7.166369,65.9019757,Exp
PBMA ,C=C(C)C(=O)OCCCC,303.89750577249356,14.0,11.0,11.962,Lys,-18.940662,81.8446148,https://pubs.acs.org/doi/full/10.1021/acs.jpcc.5b04186
PHEMA ,C=C(C)C(=O)OCCO,30.252362912389177,14.0,11.0,16.822,Lys,-12.367573,47.56197349,https://pubs.acs.org/doi/full/10.1021/acs.jpcc.5b04186
PmOEGMA,C=C(C)C(=O)OCCOCCOCCOCCOC,20.98734172583495,14.0,11.0,17.9,Lys,-8.504514,51.628971,https://pubs.acs.org/doi/full/10.1021/acs.jpcc.5b04186
PMEA ,C=CC(=O)OCCOC,28.920471118852056,14.0,11.0,19.78895833,Lys,-2.4740336,53.04858971,https://pubs.acs.org/doi/full/10.1021/acs.jpcc.5b04186
PAEMA ,C=C(C)C(=O)OCC[NH3+].[Cl-],93.30179475255632,14.0,11.0,9.2225,Lys,26.610718,44.12879224,https://pubs.acs.org/doi/full/10.1021/acs.jpcc.5b04186
PCBMA ,C=C(C)C(=O)OCC[N+](C)(C)CCC(=O)[O-],13.845138356469525,14.0,11.0,19.38733333,Lys,-8.906415,19.46224107,https://pubs.acs.org/doi/full/10.1021/acs.jpcc.5b04186
PMPC ,C=C(C)C(=O)OCCOP(=O)([O-])OCC[N+](C)(C)C,0.7945640753531773,14.0,11.0,12.49,Lys,-1.2724454,12.31850893,https://pubs.acs.org/doi/full/10.1021/acs.jpcc.5b04186
PMPS,C=C(C)C(=O)OCCCS(=O)(=O)[O-].[K+],1006.654661637789,14.0,11.0,18.93,Lys,-51.27758,13.96648194,https://pubs.acs.org/doi/full/10.1021/acs.jpcc.5b04186
PMTAC,C=C(C)C(=O)OCC[N+](C)(C)C.[Cl-],72.40147554153609,14.0,11.0,7.3,Lys,29.687649,20.68649027,https://pubs.acs.org/doi/full/10.1021/acs.langmuir.3c02472
PMTAC,C=C(C)C(=O)OCC[N+](C)(C)C.[Cl-],45.329409827193494,14.0,11.0,11.8,Lys,43.05105,20.76245473,https://pubs.acs.org/doi/full/10.1021/acs.langmuir.3c02472
PMTAC,C=C(C)C(=O)OCC[N+](C)(C)C.[Cl-],244.40664099066706,14.0,11.0,6.2,Lys,39.607033,20.67168302,https://pubs.acs.org/doi/full/10.1021/acs.langmuir.3c02472
PMTAC,C=C(C)C(=O)OCC[N+](C)(C)C.[Cl-],31.03312730078988,14.0,11.0,17.6,Lys,44.641705,20.89647337,https://pubs.acs.org/doi/full/10.1021/acs.langmuir.3c02472
PHEMA,C=C(C)C(=O)OCCO,140.78456758203504,14.0,11.0,22.4,Lys,-15.430634,48.25423063,https://pubs.acs.org/doi/full/10.1021/acs.analchem.7b00198
PHEMA,C=C(C)C(=O)OCCO,57.17620604576946,14.0,11.0,40.1,Lys,-9.8282795,50.50632499,https://pubs.acs.org/doi/full/10.1021/acs.analchem.7b00198
PHEMA,C=C(C)C(=O)OCCO,61.6931389765369,14.0,11.0,90.7,Lys,-9.9939165,56.79425601,https://pubs.acs.org/doi/full/10.1021/acs.analchem.7b00198
PAEMA ,C=C(C)C(=O)OCC[NH3+].[Cl-],60.52630323188718,14.0,11.0,5.3,Lys,24.585434,44.09321156,https://www.tandfonline.com/doi/full/10.1080/09205063.2019.1710900
PMPS,C=C(C)C(=O)OCCCS(=O)(=O)[O-].[K+],262.8378257754801,14.0,11.0,1.54,Lys,-45.23415,13.519557,10.1016/j.cjche.2021.04.016
PMPS,C=C(C)C(=O)OCCCS(=O)(=O)[O-].[K+],328.35596873688655,14.0,11.0,3.21,Lys,-45.23415,13.54182636,10.1016/j.cjche.2021.04.016
PMPS,C=C(C)C(=O)OCCCS(=O)(=O)[O-].[K+],266.810350569054,14.0,11.0,3.86,Lys,-45.23415,13.55169251,10.1016/j.cjche.2021.04.016
PMPC,C=C(C)C(=O)OCCOP(=O)([O-])OCC[N+](C)(C)C,0.0,14.0,11.0,23.5,Lys,-4.5875216,13.15318186,https://pubs.acs.org/doi/full/10.1021/la404981k
PMTAC,C=C(C)C(=O)OCC[N+](C)(C)C.[Cl-],35.55129620126686,14.0,11.0,12.7,Lys,47.89375,20.78059906,https://pubs.acs.org/doi/full/10.1021/la404981k
PMPS,C=C(C)C(=O)OCCCS(=O)(=O)[O-].[K+],621.2528967983473,14.0,11.0,23.3,Lys,-57.269745,14.15228477,https://pubs.acs.org/doi/full/10.1021/la404981k
PHEMA,C=C(C)C(=O)OCCO,0.0,14.0,11.0,13.4,Lys,-9.486631,47.14341843,https://pubs.acs.org/doi/full/10.1021/la404981k
PBMA,C=C(C)C(=O)OCCCC,180.8310272511315,14.0,11.0,21.4,Lys,-22.589005,83.25756005,https://pubs.acs.org/doi/full/10.1021/la404981k
PMPC,C=C(C)C(=O)OCCOP(=O)([O-])OCC[N+](C)(C)C,10.271293366983139,14.0,11.0,0.83,Lys,-3.0784194,11.64094088,https://pubs.acs.org/doi/10.1021/acsami.4c01401
PMPC,C=C(C)C(=O)OCCOP(=O)([O-])OCC[N+](C)(C)C,6.9421087775687145,14.0,11.0,1.7,Lys,-3.0784194,11.68388291,https://pubs.acs.org/doi/10.1021/acsami.4c01401
PMPC,C=C(C)C(=O)OCCOP(=O)([O-])OCC[N+](C)(C)C,2.7723358757150742,14.0,11.0,5.9,Lys,-2.4862142,11.9086381,https://pubs.acs.org/doi/10.1021/acsami.4c01401
PMPC,C=C(C)C(=O)OCCOP(=O)([O-])OCC[N+](C)(C)C,2.895792931443659,14.0,11.0,11.8,Lys,-1.3832238,12.27237313,https://pubs.acs.org/doi/10.1021/acsami.4c01401
PMPC,C=C(C)C(=O)OCCOP(=O)([O-])OCC[N+](C)(C)C,2.566838672930978,14.0,11.0,23.1,Lys,-5.6737423,13.11968992,https://pubs.acs.org/doi/10.1021/acsami.4c01401
PSBMA,C=C(C)C(=O)OCC[N+](C)(C)CCCS(=O)(=O)[O-],46.272190796851845,14.0,11.0,4.0,Lys,-17.130354,24.67626457,https://pubs.acs.org/doi/10.1021/acsami.4c01401
PSBMA,C=C(C)C(=O)OCCOC,58.88045578632326,14.0,11.0,3.8,Lys,-9.830339,59.26997867,https://pubs.acs.org/doi/10.1021/acsami.4c01401
PmOEGMA,C=C(C)C(=O)OCCOCCOCCOCCOC,1.6021494578821769,14.0,11.0,20.0,Lys,-8.934604,51.83500685,https://pubs.acs.org/doi/10.1021/la302738s
PHEMA,C=C(C)C(=O)OCCO,1.8008072938584407,14.0,11.0,20.0,Lys,-12.175052,47.9549804,https://pubs.acs.org/doi/10.1021/la302738s
PMOEMA,C=C(C)C(=O)OCCOC,78.68103474110663,14.0,11.0,20.0,Lys,-9.032789,60.93783729,https://pubs.acs.org/doi/10.1021/la302738s
PAA,O=C(O)C=C,34.76836113422059,14.0,11.0,9.5,Lys,-4.711626,47.71226313,https://pubs.acs.org/doi/10.1021/la204542e
PAA,O=C(O)C=C,14.120537797544062,14.0,11.0,4.82,Lys,-7.177438,47.19183977,https://pubs.acs.org/doi/10.1021/la204542e
PAA,O=C(O)C=C,27.309182738949186,14.0,11.0,1.9,Lys,-7.177438,46.872762,https://pubs.acs.org/doi/10.1021/la204542e
PDMAEMA,C=C(C)C(=O)OCC[N+](C)C.[Cl-],87.90581354468281,14.0,11.0,13.8,Lys,16.319553,16.0009027,Exp
PDEAMEA,CC[N+](CC)CCOC(=O)C(C)=C.[Cl-],157.1740454337524,14.0,11.0,16.6,Lys,8.157993,39.72595663,Exp
PDIPAEMA,CC(C)[N+](CCOC(=O)C(C)=C)C(C)C.[Cl-],209.48698761871486,14.0,11.0,19.5,Lys,7.166369,65.9019757,Exp
PHEMA ,C=C(C)C(=O)OCCO,41.76285385274119,340.0,5.8,16.822,Fib,-12.367573,47.56197349,Nagasawa
PmOEGMA,C=C(C)C(=O)OCCOCCOCCOCCOC,16.22664671334159,340.0,5.8,17.9,Fib,-8.504514,51.628971,Nagasawa
PCBMA ,C=C(C)C(=O)OCC[N+](C)(C)CCC(=O)[O-],3.991264454698986,340.0,5.8,19.38733333,Fib,-8.906415,19.46224107,Nagasawa
PMPC ,C=C(C)C(=O)OCCOP(=O)([O-])OCC[N+](C)(C)C,0.0,340.0,5.8,12.49,Fib,-1.2724454,12.31850893,Nagasawa
PMPS,C=C(C)C(=O)OCCCS(=O)(=O)[O-].[K+],254.7145404409391,340.0,5.8,18.93,Fib,-51.27758,13.96648194,Nagasawa
PHEMA,C=C(C)C(=O)OCCO,562.4528816780818,340.0,5.8,22.4,Fib,-15.430634,48.25423063,https://pubs.acs.org/doi/full/10.1021/acs.analchem.7b00198
PHEMA,C=C(C)C(=O)OCCO,123.47779498153685,340.0,5.8,40.1,Fib,-9.8282795,50.50632499,https://pubs.acs.org/doi/full/10.1021/acs.analchem.7b00198
PNMEP,C=C(C)C(=O)OCCN1CCCC1=O,62.926319640613855,340.0,5.8,50.0,Fib,-12.517403,25.85778109,https://onlinelibrary.wiley.com/doi/full/10.1002/admi.202101717

File: data/Noise_dependency/Aug_Data_Origin_Times_0.05_Noise.csv
Sample,SMILES,Protein adsorption / ng cm-2,Protein MW / kDa,Protein Charge (pI),Thickness (nm),Type,Predicted Zeta (mV),Predicted CA (deg),Ref
PBMA ,C=C(C)C(=O)OCCCC,230.21112271320357,66.5,4.7,11.962,BSA,-18.940662,81.8446148,https://pubs.acs.org/doi/full/10.1021/acs.jpcc.5b04186
PHEMA ,C=C(C)C(=O)OCCO,35.63178088314565,66.5,4.7,16.822,BSA,-12.367573,47.56197349,https://pubs.acs.org/doi/full/10.1021/acs.jpcc.5b04186
PmOEGMA,C=C(C)C(=O)OCCOCCOCCOCCOC,18.136449406986326,66.5,4.7,17.9,BSA,-8.504514,51.628971,https://pubs.acs.org/doi/full/10.1021/acs.jpcc.5b04186
PMEA ,C=CC(=O)OCCOC,4.508901047314891,66.5,4.7,19.78895833,BSA,-2.4740336,53.04858971,https://pubs.acs.org/doi/full/10.1021/acs.jpcc.5b04186
PAEMA ,C=C(C)C(=O)OCC[NH3+].[Cl-],449.64284838280315,66.5,4.7,9.2225,BSA,26.610718,44.12879224,https://pubs.acs.org/doi/full/10.1021/acs.jpcc.5b04186
PCBMA ,C=C(C)C(=O)OCC[N+](C)(C)CCC(=O)[O-],16.084259143391943,66.5,4.7,19.38733333,BSA,-8.906415,19.46224107,https://pubs.acs.org/doi/full/10.1021/acs.jpcc.5b04186
PMPC ,C=C(C)C(=O)OCCOP(=O)([O-])OCC[N+](C)(C)C,0.0,66.5,4.7,12.49,BSA,-1.2724454,12.31850893,https://pubs.acs.org/doi/full/10.1021/acs.jpcc.5b04186
PMPS,C=C(C)C(=O)OCCCS(=O)(=O)[O-].[K+],29.61496418047282,66.5,4.7,18.93,BSA,-51.27758,13.96648194,https://pubs.acs.org/doi/full/10.1021/acs.jpcc.5b04186
PMTAC,C=C(C)C(=O)OCC[N+](C)(C)C.[Cl-],529.7292511940589,66.5,4.7,7.3,BSA,29.687649,20.68649027,https://pubs.acs.org/doi/full/10.1021/acs.langmuir.3c02472
PMTAC,C=C(C)C(=O)OCC[N+](C)(C)C.[Cl-],664.3520641745562,66.5,4.7,11.8,BSA,43.05105,20.76245473,https://pubs.acs.org/doi/full/10.1021/acs.langmuir.3c02472
PMTAC,C=C(C)C(=O)OCC[N+](C)(C)C.[Cl-],709.201368453219,66.5,4.7,6.2,BSA,39.607033,20.67168302,https://pubs.acs.org/doi/full/10.1021/acs.langmuir.3c02472
PMTAC,C=C(C)C(=O)OCC[N+](C)(C)C.[Cl-],673.6033449603497,66.5,4.7,17.6,BSA,44.641705,20.89647337,https://pubs.acs.org/doi/full/10.1021/acs.langmuir.3c02472
PmOEGMA,C=C(C)C(=O)OCCOCCOCCOCCOC,10.718752101020547,66.5,4.7,6.8,BSA,-8.700059,50.54834982,https://www.sciencedirect.com/science/article/pii/S0927776517305544?via%3Dihub
PMPC ,C=C(C)C(=O)OCCOP(=O)([O-])OCC[N+](C)(C)C,0.0,66.5,4.7,7.7,BSA,-8.6514435,12.01372055,https://www.sciencedirect.com/science/article/pii/S0927776517305544?via%3Dihub
PAEMA ,C=C(C)C(=O)OCC[NH3+].[Cl-],658.0255132830758,66.5,4.7,5.3,BSA,24.585434,44.09321156,https://www.tandfonline.com/doi/full/10.1080/09205063.2019.1710900
PMAA,C=C(C)C(=O)OCCNC(=O)CCC(=O)O,389.47120572338923,66.5,4.7,3.3,BSA,-34.07377,31.86992648,https://www.tandfonline.com/doi/full/10.1080/09205063.2019.1710900
PMPC ,C=C(C)C(=O)OCCOP(=O)([O-])OCC[N+](C)(C)C,0.0,66.5,4.7,5.9,BSA,-2.4862142,11.9086381,https://pubs.acs.org/doi/full/10.1021/acsami.6b01213
PAEMA ,C=C(C)C(=O)OCC[NH3+].[Cl-],686.3765925493769,66.5,4.7,5.0,BSA,24.470623,44.09075795,https://pubs.acs.org/doi/full/10.1021/acsami.6b01213
PMPC,C=C(C)C(=O)OCCOP(=O)([O-])OCC[N+](C)(C)C,0.0,66.5,4.7,23.5,BSA,-4.5875216,13.15318186,https://pubs.acs.org/doi/full/10.1021/la404981k
PMTAC,C=C(C)C(=O)OCC[N+](C)(C)C.[Cl-],199.88404297915673,66.5,4.7,12.7,BSA,47.89375,20.78059906,https://pubs.acs.org/doi/full/10.1021/la404981k
PMPS,C=C(C)C(=O)OCCCS(=O)(=O)[O-].[K+],0.0,66.5,4.7,23.3,BSA,-57.269745,14.15228477,https://pubs.acs.org/doi/full/10.1021/la404981k
PHEMA,C=C(C)C(=O)OCCO,0.0,66.5,4.7,13.4,BSA,-9.486631,47.14341843,https://pubs.acs.org/doi/full/10.1021/la404981k
PBMA,C=C(C)C(=O)OCCCC,87.82520443587319,66.5,4.7,21.4,BSA,-22.589005,83.25756005,https://pubs.acs.org/doi/full/10.1021/la404981k
PMPC ,C=C(C)C(=O)OCCOP(=O)([O-])OCC[N+](C)(C)C,19.32428922622393,66.5,4.7,1.74,BSA,-3.0784194,11.68588726,https://pubs.acs.org/doi/full/10.1021/acsami.5b01138
PNIPAAm,C=CC(=O)NC(C)C,220.0047146225437,66.5,4.7,0.63,BSA,-6.2330294,56.36161706,https://pubs.acs.org/doi/full/10.1021/acsami.5b01138
PtBA,CC(C)(C)OC(=O)C=C,249.75084691051535,66.5,4.7,1.82,BSA,-5.7734995,80.01122505,https://pubs.acs.org/doi/full/10.1021/acsami.5b01138
PMPC,C=C(C)C(=O)OCCOP(=O)([O-])OCC[N+](C)(C)C,19.76981899554679,66.5,4.7,1.7,BSA,-3.0784194,11.68388291,https://pubs.acs.org/doi/10.1021/acsami.4c01401
PCMB,C=C(C)C(=O)OCC[N+](C)(C)CC(=O)[O-],0.5846518746459428,66.5,4.7,8.1,BSA,-8.985689,15.01823017,https://pubs.acs.org/doi/10.1021/acsami.4c01401
PCMB,C=C(C)C(=O)OCC[N+](C)(C)CC(=O)[O-],1.8960726304159743,66.5,4.7,4.6,BSA,-11.373198,14.84950269,https://pubs.acs.org/doi/10.1021/acsami.4c01401
PmOEGMA,C=C(C)C(=O)OCCOCCOCCOCCOC,2.3614208223941575,66.5,4.7,20.0,BSA,-8.934604,51.83500685,https://pubs.acs.org/doi/10.1021/la302738s
PHEMA,C=C(C)C(=O)OCCO,3.598949660810252,66.5,4.7,20.0,BSA,-12.175052,47.9549804,https://pubs.acs.org/doi/10.1021/la302738s
PMOEMA,C=C(C)C(=O)OCCOC,80.47419487579741,66.5,4.7,20.0,BSA,-9.032789,60.93783729,https://pubs.acs.org/doi/10.1021/la302738s
PAA,O=C(O)C=C,10.648937329166667,66.5,4.7,9.5,BSA,-4.711626,47.71226313,https://pubs.acs.org/doi/10.1021/la204542e
PAA,O=C(O)C=C,34.13824285768766,66.5,4.7,4.82,BSA,-7.177438,47.19183977,https://pubs.acs.org/doi/10.1021/la204542e
PHEMA,C=C(C)C(=O)OCCO,3.933943060128475,66.5,4.7,2.7,BSA,-12.596323,45.87173209,https://www.sciencedirect.com/science/article/pii/S0927776515000338
PHEMA,C=C(C)C(=O)OCCO,0.981689069070461,66.5,4.7,2.5,BSA,-12.596323,45.84856838,https://www.sciencedirect.com/science/article/pii/S0927776515000338
PHEMA,C=C(C)C(=O)OCCO,1.0363177066834173,66.5,4.7,12.4,BSA,-10.963921,47.02209064,https://www.sciencedirect.com/science/article/pii/S0927776515000338
PHEA,C=CC(=O)OCCO,20.080433361137995,66.5,4.7,1.7,BSA,-11.849382,35.15959508,https://www.sciencedirect.com/science/article/pii/S0927776515000338
PHEA,C=CC(=O)OCCO,0.9758404406700341,66.5,4.7,2.3,BSA,-11.849382,35.21766941,https://www.sciencedirect.com/science/article/pii/S0927776515000338
PHEA,C=CC(=O)OCCO,0.9988608822735442,66.5,4.7,10.9,BSA,-8.858882,36.0869434,https://www.sciencedirect.com/science/article/pii/S0927776515000338
PPEGMA,C=C(C)C(=O)OCCOCCOCCOCCOCCOCCOCCOCCOCCOC,1.0261699558260844,66.5,4.7,2.3,BSA,-18.752552,41.39838714,https://www.sciencedirect.com/science/article/pii/S0927776515000338
PPEGMA,C=C(C)C(=O)OCCOCCOCCOCCOCCOCCOCCOCCOCCOC,0.8622464023999062,66.5,4.7,12.9,BSA,-14.275342,42.01753854,https://www.sciencedirect.com/science/article/pii/S0927776515000338
PDEGMA,C=C(C)C(=O)OCCOCCOCCOCCOCCOCCOCCOCCOCCOC,13.426910279276017,66.5,4.7,5.0,BSA,-17.417318,41.55060828,https://pubs.acs.org/doi/full/10.1021/acs.langmuir.6b02708
PDEGMA,C=C(C)C(=O)OCCOCCOCCOCCOCCOCCOCCOCCOCCOC,7.542832894913473,66.5,4.7,10.0,BSA,-17.605581,41.84254528,https://pubs.acs.org/doi/full/10.1021/acs.langmuir.6b02708
PDEGMA,C=C(C)C(=O)OCCOCCOCCOCCOCCOCCOCCOCCOCCOC,1.2324450056310987,66.5,4.7,14.0,BSA,-17.476349,42.08495288,https://pubs.acs.org/doi/full/10.1021/acs.langmuir.6b02708
PNMEP,C=C(C)C(=O)OCCN1CCCC1=O,6.395055244011866,66.5,4.7,50.0,BSA,-12.517403,25.85778109,https://onlinelibrary.wiley.com/doi/full/10.1002/admi.202101717
PEMA,O=C(OCC)C(C)=C,450.5113144993002,66.5,4.7,10.3,BSA,-9.967725,74.52604702,Exp
PIPMA,O=C(OC(C)C)C(C)=C,382.8431379471992,66.5,4.7,15.2,BSA,-29.94392,82.06970218,Exp
PDEGMA,C=C(C)C(=O)OCCOCCOCCOCCOCCOCCOCCOCCOCCOC,8.801786494255802,66.5,4.7,20.2,BSA,-18.314512,42.47498491,Exp
PMMA,O=C(OC)C(C)=C,277.3898414665987,66.5,4.7,14.0,BSA,-10.28216,65.85544594,Exp
PMOEMA,O=C(OCCOC)C(C)=C,201.69997783086072,66.5,4.7,24.6,BSA,-11.198844,61.40074408,Exp
PDMAEMA,C=C(C)C(=O)OCC[N+](C)C.[Cl-],1060.8734174371068,66.5,4.7,13.8,BSA,16.319553,16.0009027,Exp
PDIPAEMA,CC(C)[N+](CCOC(=O)C(C)=C)C(C)C.[Cl-],372.3635493347227,66.5,4.7,19.5,BSA,7.166369,65.9019757,Exp
PBMA ,C=C(C)C(=O)OCCCC,311.96945012500936,14.0,11.0,11.962,Lys,-18.940662,81.8446148,https://pubs.acs.org/doi/full/10.1021/acs.jpcc.5b04186
PHEMA ,C=C(C)C(=O)OCCO,29.112803732106897,14.0,11.0,16.822,Lys,-12.367573,47.56197349,https://pubs.acs.org/doi/full/10.1021/acs.jpcc.5b04186
PmOEGMA,C=C(C)C(=O)OCCOCCOCCOCCOC,20.39833726495699,14.0,11.0,17.9,Lys,-8.504514,51.628971,https://pubs.acs.org/doi/full/10.1021/acs.jpcc.5b04186
PMEA ,C=CC(=O)OCCOC,30.727701941710276,14.0,11.0,19.78895833,Lys,-2.4740336,53.04858971,https://pubs.acs.org/doi/full/10.1021/acs.jpcc.5b04186
PAEMA ,C=C(C)C(=O)OCC[NH3+].[Cl-],93.33662126823455,14.0,11.0,9.2225,Lys,26.610718,44.12879224,https://pubs.acs.org/doi/full/10.1021/acs.jpcc.5b04186
PCBMA ,C=C(C)C(=O)OCC[N+](C)(C)CCC(=O)[O-],14.275611455474248,14.0,11.0,19.38733333,Lys,-8.906415,19.46224107,https://pubs.acs.org/doi/full/10.1021/acs.jpcc.5b04186
PMPC ,C=C(C)C(=O)OCCOP(=O)([O-])OCC[N+](C)(C)C,0.8266857550657112,14.0,11.0,12.49,Lys,-1.2724454,12.31850893,https://pubs.acs.org/doi/full/10.1021/acs.jpcc.5b04186
PMPS,C=C(C)C(=O)OCCCS(=O)(=O)[O-].[K+],1006.2589009531546,14.0,11.0,18.93,Lys,-51.27758,13.96648194,https://pubs.acs.org/doi/full/10.1021/acs.jpcc.5b04186
PMTAC,C=C(C)C(=O)OCC[N+](C)(C)C.[Cl-],72.87424309369291,14.0,11.0,7.3,Lys,29.687649,20.68649027,https://pubs.acs.org/doi/full/10.1021/acs.langmuir.3c02472
PMTAC,C=C(C)C(=O)OCC[N+](C)(C)C.[Cl-],49.026840700142714,14.0,11.0,11.8,Lys,43.05105,20.76245473,https://pubs.acs.org/doi/full/10.1021/acs.langmuir.3c02472
PMTAC,C=C(C)C(=O)OCC[N+](C)(C)C.[Cl-],215.27969490995014,14.0,11.0,6.2,Lys,39.607033,20.67168302,https://pubs.acs.org/doi/full/10.1021/acs.langmuir.3c02472
PMTAC,C=C(C)C(=O)OCC[N+](C)(C)C.[Cl-],29.57808583580508,14.0,11.0,17.6,Lys,44.641705,20.89647337,https://pubs.acs.org/doi/full/10.1021/acs.langmuir.3c02472
PHEMA,C=C(C)C(=O)OCCO,138.91602642288882,14.0,11.0,22.4,Lys,-15.430634,48.25423063,https://pubs.acs.org/doi/full/10.1021/acs.analchem.7b00198
PHEMA,C=C(C)C(=O)OCCO,53.379211761022425,14.0,11.0,40.1,Lys,-9.8282795,50.50632499,https://pubs.acs.org/doi/full/10.1021/acs.analchem.7b00198
PHEMA,C=C(C)C(=O)OCCO,62.93404621691556,14.0,11.0,90.7,Lys,-9.9939165,56.79425601,https://pubs.acs.org/doi/full/10.1021/acs.analchem.7b00198
PAEMA ,C=C(C)C(=O)OCC[NH3+].[Cl-],56.344085020614976,14.0,11.0,5.3,Lys,24.585434,44.09321156,https://www.tandfonline.com/doi/full/10.1080/09205063.2019.1710900
PMPS,C=C(C)C(=O)OCCCS(=O)(=O)[O-].[K+],272.44414107199464,14.0,11.0,1.54,Lys,-45.23415,13.519557,10.1016/j.cjche.2021.04.016
PMPS,C=C(C)C(=O)OCCCS(=O)(=O)[O-].[K+],309.30193051129686,14.0,11.0,3.21,Lys,-45.23415,13.54182636,10.1016/j.cjche.2021.04.016
PMPS,C=C(C)C(=O)OCCCS(=O)(=O)[O-].[K+],287.35648371708754,14.0,11.0,3.86,Lys,-45.23415,13.55169251,10.1016/j.cjche.2021.04.016
PMPC,C=C(C)C(=O)OCCOP(=O)([O-])OCC[N+](C)(C)C,0.0,14.0,11.0,23.5,Lys,-4.5875216,13.15318186,https://pubs.acs.org/doi/full/10.1021/la404981k
PMTAC,C=C(C)C(=O)OCC[N+](C)(C)C.[Cl-],37.7400186137466,14.0,11.0,12.7,Lys,47.89375,20.78059906,https://pubs.acs.org/doi/full/10.1021/la404981k
PMPS,C=C(C)C(=O)OCCCS(=O)(=O)[O-].[K+],622.6964710127519,14.0,11.0,23.3,Lys,-57.269745,14.15228477,https://pubs.acs.org/doi/full/10.1021/la404981k
PHEMA,C=C(C)C(=O)OCCO,0.0,14.0,11.0,13.4,Lys,-9.486631,47.14341843,https://pubs.acs.org/doi/full/10.1021/la404981k
PBMA,C=C(C)C(=O)OCCCC,180.97274412797816,14.0,11.0,21.4,Lys,-22.589005,83.25756005,https://pubs.acs.org/doi/full/10.1021/la404981k
PMPC,C=C(C)C(=O)OCCOP(=O)([O-])OCC[N+](C)(C)C,10.069239512349203,14.0,11.0,0.83,Lys,-3.0784194,11.64094088,https://pubs.acs.org/doi/10.1021/acsami.4c01401
PMPC,C=C(C)C(=O)OCCOP(=O)([O-])OCC[N+](C)(C)C,6.862279599830443,14.0,11.0,1.7,Lys,-3.0784194,11.68388291,https://pubs.acs.org/doi/10.1021/acsami.4c01401
PMPC,C=C(C)C(=O)OCCOP(=O)([O-])OCC[N+](C)(C)C,2.59273289746693,14.0,11.0,5.9,Lys,-2.4862142,11.9086381,https://pubs.acs.org/doi/10.1021/acsami.4c01401
PMPC,C=C(C)C(=O)OCCOP(=O)([O-])OCC[N+](C)(C)C,3.0020366559625646,14.0,11.0,11.8,Lys,-1.3832238,12.27237313,https://pubs.acs.org/doi/10.1021/acsami.4c01401
PMPC,C=C(C)C(=O)OCCOP(=O)([O-])OCC[N+](C)(C)C,2.564313724831514,14.0,11.0,23.1,Lys,-5.6737423,13.11968992,https://pubs.acs.org/doi/10.1021/acsami.4c01401
PSBMA,C=C(C)C(=O)OCC[N+](C)(C)CCCS(=O)(=O)[O-],48.91322770822794,14.0,11.0,4.0,Lys,-17.130354,24.67626457,https://pubs.acs.org/doi/10.1021/acsami.4c01401
PSBMA,C=C(C)C(=O)OCCOC,54.45601978630019,14.0,11.0,3.8,Lys,-9.830339,59.26997867,https://pubs.acs.org/doi/10.1021/acsami.4c01401
PmOEGMA,C=C(C)C(=O)OCCOCCOCCOCCOC,1.5316342347494167,14.0,11.0,20.0,Lys,-8.934604,51.83500685,https://pubs.acs.org/doi/10.1021/la302738s
PHEMA,C=C(C)C(=O)OCCO,1.873508892783074,14.0,11.0,20.0,Lys,-12.175052,47.9549804,https://pubs.acs.org/doi/10.1021/la302738s
PMOEMA,C=C(C)C(=O)OCCOC,83.83706403198936,14.0,11.0,20.0,Lys,-9.032789,60.93783729,https://pubs.acs.org/doi/10.1021/la302738s
PAA,O=C(O)C=C,36.00655028460431,14.0,11.0,9.5,Lys,-4.711626,47.71226313,https://pubs.acs.org/doi/10.1021/la204542e
PAA,O=C(O)C=C,14.07798036054243,14.0,11.0,4.82,Lys,-7.177438,47.19183977,https://pubs.acs.org/doi/10.1021/la204542e
PAA,O=C(O)C=C,28.264796207688104,14.0,11.0,1.9,Lys,-7.177438,46.872762,https://pubs.acs.org/doi/10.1021/la204542e
PDMAEMA,C=C(C)C(=O)OCC[N+](C)C.[Cl-],89.00131630461725,14.0,11.0,13.8,Lys,16.319553,16.0009027,Exp
PDEAMEA,CC[N+](CC)CCOC(=O)C(C)=C.[Cl-],160.55187800653908,14.0,11.0,16.6,Lys,8.157993,39.72595663,Exp
PDIPAEMA,CC(C)[N+](CCOC(=O)C(C)=C)C(C)C.[Cl-],223.4518254438694,14.0,11.0,19.5,Lys,7.166369,65.9019757,Exp
PHEMA ,C=C(C)C(=O)OCCO,37.92309050052679,340.0,5.8,16.822,Fib,-12.367573,47.56197349,Nagasawa
PmOEGMA,C=C(C)C(=O)OCCOCCOCCOCCOC,15.289733217578483,340.0,5.8,17.9,Fib,-8.504514,51.628971,Nagasawa
PCBMA ,C=C(C)C(=O)OCC[N+](C)(C)CCC(=O)[O-],4.082711453282018,340.0,5.8,19.38733333,Fib,-8.906415,19.46224107,Nagasawa
PMPC ,C=C(C)C(=O)OCCOP(=O)([O-])OCC[N+](C)(C)C,0.0,340.0,5.8,12.49,Fib,-1.2724454,12.31850893,Nagasawa
PMPS,C=C(C)C(=O)OCCCS(=O)(=O)[O-].[K+],257.780566492556,340.0,5.8,18.93,Fib,-51.27758,13.96648194,Nagasawa
PHEMA,C=C(C)C(=O)OCCO,579.2628521049496,340.0,5.8,22.4,Fib,-15.430634,48.25423063,https://pubs.acs.org/doi/full/10.1021/acs.analchem.7b00198
PHEMA,C=C(C)C(=O)OCCO,125.41313777690327,340.0,5.8,40.1,Fib,-9.8282795,50.50632499,https://pubs.acs.org/doi/full/10.1021/acs.analchem.7b00198
PNMEP,C=C(C)C(=O)OCCN1CCCC1=O,68.31824133907277,340.0,5.8,50.0,Fib,-12.517403,25.85778109,https://onlinelibrary.wiley.com/doi/full/10.1002/admi.202101717

File: data/Noise_dependency/Aug_Data_Origin_Times_0.2_Noise.csv
Sample,SMILES,Protein adsorption / ng cm-2,Protein MW / kDa,Protein Charge (pI),Thickness (nm),Type,Predicted Zeta (mV),Predicted CA (deg),Ref
PBMA ,C=C(C)C(=O)OCCCC,317.91307223295723,66.5,4.7,11.962,BSA,-18.940662,81.8446148,https://pubs.acs.org/doi/full/10.1021/acs.jpcc.5b04186
PHEMA ,C=C(C)C(=O)OCCO,42.34819400188472,66.5,4.7,16.822,BSA,-12.367573,47.56197349,https://pubs.acs.org/doi/full/10.1021/acs.jpcc.5b04186
PmOEGMA,C=C(C)C(=O)OCCOCCOCCOCCOC,17.34412014657865,66.5,4.7,17.9,BSA,-8.504514,51.628971,https://pubs.acs.org/doi/full/10.1021/acs.jpcc.5b04186
PMEA ,C=CC(=O)OCCOC,4.2754273063321975,66.5,4.7,19.78895833,BSA,-2.4740336,53.04858971,https://pubs.acs.org/doi/full/10.1021/acs.jpcc.5b04186
PAEMA ,C=C(C)C(=O)OCC[NH3+].[Cl-],455.53141839061976,66.5,4.7,9.2225,BSA,26.610718,44.12879224,https://pubs.acs.org/doi/full/10.1021/acs.jpcc.5b04186
PCBMA ,C=C(C)C(=O)OCC[N+](C)(C)CCC(=O)[O-],17.29783735367897,66.5,4.7,19.38733333,BSA,-8.906415,19.46224107,https://pubs.acs.org/doi/full/10.1021/acs.jpcc.5b04186
PMPC ,C=C(C)C(=O)OCCOP(=O)([O-])OCC[N+](C)(C)C,0.0,66.5,4.7,12.49,BSA,-1.2724454,12.31850893,https://pubs.acs.org/doi/full/10.1021/acs.jpcc.5b04186
PMPS,C=C(C)C(=O)OCCCS(=O)(=O)[O-].[K+],34.86564103002428,66.5,4.7,18.93,BSA,-51.27758,13.96648194,https://pubs.acs.org/doi/full/10.1021/acs.jpcc.5b04186
PMTAC,C=C(C)C(=O)OCC[N+](C)(C)C.[Cl-],740.5585835100129,66.5,4.7,7.3,BSA,29.687649,20.68649027,https://pubs.acs.org/doi/full/10.1021/acs.langmuir.3c02472
PMTAC,C=C(C)C(=O)OCC[N+](C)(C)C.[Cl-],603.3438066986631,66.5,4.7,11.8,BSA,43.05105,20.76245473,https://pubs.acs.org/doi/full/10.1021/acs.langmuir.3c02472
PMTAC,C=C(C)C(=O)OCC[N+](C)(C)C.[Cl-],639.0117187993746,66.5,4.7,6.2,BSA,39.607033,20.67168302,https://pubs.acs.org/doi/full/10.1021/acs.langmuir.3c02472
PMTAC,C=C(C)C(=O)OCC[N+](C)(C)C.[Cl-],651.0628463544609,66.5,4.7,17.6,BSA,44.641705,20.89647337,https://pubs.acs.org/doi/full/10.1021/acs.langmuir.3c02472
PmOEGMA,C=C(C)C(=O)OCCOCCOCCOCCOC,11.014720305307408,66.5,4.7,6.8,BSA,-8.700059,50.54834982,https://www.sciencedirect.com/science/article/pii/S0927776517305544?via%3Dihub
PMPC ,C=C(C)C(=O)OCCOP(=O)([O-])OCC[N+](C)(C)C,0.0,66.5,4.7,7.7,BSA,-8.6514435,12.01372055,https://www.sciencedirect.com/science/article/pii/S0927776517305544?via%3Dihub
PAEMA ,C=C(C)C(=O)OCC[NH3+].[Cl-],627.5992861083098,66.5,4.7,5.3,BSA,24.585434,44.09321156,https://www.tandfonline.com/doi/full/10.1080/09205063.2019.1710900
PMAA,C=C(C)C(=O)OCCNC(=O)CCC(=O)O,431.79761290300905,66.5,4.7,3.3,BSA,-34.07377,31.86992648,https://www.tandfonline.com/doi/full/10.1080/09205063.2019.1710900
PMPC ,C=C(C)C(=O)OCCOP(=O)([O-])OCC[N+](C)(C)C,0.0,66.5,4.7,5.9,BSA,-2.4862142,11.9086381,https://pubs.acs.org/doi/full/10.1021/acsami.6b01213
PAEMA ,C=C(C)C(=O)OCC[NH3+].[Cl-],823.6373490382363,66.5,4.7,5.0,BSA,24.470623,44.09075795,https://pubs.acs.org/doi/full/10.1021/acsami.6b01213
PMPC,C=C(C)C(=O)OCCOP(=O)([O-])OCC[N+](C)(C)C,0.0,66.5,4.7,23.5,BSA,-4.5875216,13.15318186,https://pubs.acs.org/doi/full/10.1021/la404981k
PMTAC,C=C(C)C(=O)OCC[N+](C)(C)C.[Cl-],246.64007139604053,66.5,4.7,12.7,BSA,47.89375,20.78059906,https://pubs.acs.org/doi/full/10.1021/la404981k
PMPS,C=C(C)C(=O)OCCCS(=O)(=O)[O-].[K+],0.0,66.5,4.7,23.3,BSA,-57.269745,14.15228477,https://pubs.acs.org/doi/full/10.1021/la404981k
PHEMA,C=C(C)C(=O)OCCO,0.0,66.5,4.7,13.4,BSA,-9.486631,47.14341843,https://pubs.acs.org/doi/full/10.1021/la404981k
PBMA,C=C(C)C(=O)OCCCC,66.3300264351843,66.5,4.7,21.4,BSA,-22.589005,83.25756005,https://pubs.acs.org/doi/full/10.1021/la404981k
PMPC ,C=C(C)C(=O)OCCOP(=O)([O-])OCC[N+](C)(C)C,22.854308583636964,66.5,4.7,1.74,BSA,-3.0784194,11.68588726,https://pubs.acs.org/doi/full/10.1021/acsami.5b01138
PNIPAAm,C=CC(=O)NC(C)C,242.173501926933,66.5,4.7,0.63,BSA,-6.2330294,56.36161706,https://pubs.acs.org/doi/full/10.1021/acsami.5b01138
PtBA,CC(C)(C)OC(=O)C=C,292.95993546267414,66.5,4.7,1.82,BSA,-5.7734995,80.01122505,https://pubs.acs.org/doi/full/10.1021/acsami.5b01138
PMPC,C=C(C)C(=O)OCCOP(=O)([O-])OCC[N+](C)(C)C,18.37600095071291,66.5,4.7,1.7,BSA,-3.0784194,11.68388291,https://pubs.acs.org/doi/10.1021/acsami.4c01401
PCMB,C=C(C)C(=O)OCC[N+](C)(C)CC(=O)[O-],0.6567142271954388,66.5,4.7,8.1,BSA,-8.985689,15.01823017,https://pubs.acs.org/doi/10.1021/acsami.4c01401
PCMB,C=C(C)C(=O)OCC[N+](C)(C)CC(=O)[O-],1.9999667737123792,66.5,4.7,4.6,BSA,-11.373198,14.84950269,https://pubs.acs.org/doi/10.1021/acsami.4c01401
PmOEGMA,C=C(C)C(=O)OCCOCCOCCOCCOC,2.9355572627265776,66.5,4.7,20.0,BSA,-8.934604,51.83500685,https://pubs.acs.org/doi/10.1021/la302738s
PHEMA,C=C(C)C(=O)OCCO,3.1505410635173217,66.5,4.7,20.0,BSA,-12.175052,47.9549804,https://pubs.acs.org/doi/10.1021/la302738s
PMOEMA,C=C(C)C(=O)OCCOC,72.68567134984043,66.5,4.7,20.0,BSA,-9.032789,60.93783729,https://pubs.acs.org/doi/10.1021/la302738s
PAA,O=C(O)C=C,12.524561523220667,66.5,4.7,9.5,BSA,-4.711626,47.71226313,https://pubs.acs.org/doi/10.1021/la204542e
PAA,O=C(O)C=C,34.75832476173226,66.5,4.7,4.82,BSA,-7.177438,47.19183977,https://pubs.acs.org/doi/10.1021/la204542e
PHEMA,C=C(C)C(=O)OCCO,4.649198143637166,66.5,4.7,2.7,BSA,-12.596323,45.87173209,https://www.sciencedirect.com/science/article/pii/S0927776515000338
PHEMA,C=C(C)C(=O)OCCO,0.9738251592896351,66.5,4.7,2.5,BSA,-12.596323,45.84856838,https://www.sciencedirect.com/science/article/pii/S0927776515000338
PHEMA,C=C(C)C(=O)OCCO,1.6390976714313379,66.5,4.7,12.4,BSA,-10.963921,47.02209064,https://www.sciencedirect.com/science/article/pii/S0927776515000338
PHEA,C=CC(=O)OCCO,20.49838876987152,66.5,4.7,1.7,BSA,-11.849382,35.15959508,https://www.sciencedirect.com/science/article/pii/S0927776515000338
PHEA,C=CC(=O)OCCO,1.1197616281366465,66.5,4.7,2.3,BSA,-11.849382,35.21766941,https://www.sciencedirect.com/science/article/pii/S0927776515000338
PHEA,C=CC(=O)OCCO,1.2176895134803525,66.5,4.7,10.9,BSA,-8.858882,36.0869434,https://www.sciencedirect.com/science/article/pii/S0927776515000338
PPEGMA,C=C(C)C(=O)OCCOCCOCCOCCOCCOCCOCCOCCOCCOC,1.0938758414113166,66.5,4.7,2.3,BSA,-18.752552,41.39838714,https://www.sciencedirect.com/science/article/pii/S0927776515000338
PPEGMA,C=C(C)C(=O)OCCOCCOCCOCCOCCOCCOCCOCCOCCOC,0.8338624756436167,66.5,4.7,12.9,BSA,-14.275342,42.01753854,https://www.sciencedirect.com/science/article/pii/S0927776515000338
PDEGMA,C=C(C)C(=O)OCCOCCOCCOCCOCCOCCOCCOCCOCCOC,14.922293970880666,66.5,4.7,5.0,BSA,-17.417318,41.55060828,https://pubs.acs.org/doi/full/10.1021/acs.langmuir.6b02708
PDEGMA,C=C(C)C(=O)OCCOCCOCCOCCOCCOCCOCCOCCOCCOC,7.1885189603726625,66.5,4.7,10.0,BSA,-17.605581,41.84254528,https://pubs.acs.org/doi/full/10.1021/acs.langmuir.6b02708
PDEGMA,C=C(C)C(=O)OCCOCCOCCOCCOCCOCCOCCOCCOCCOC,1.4632367089980292,66.5,4.7,14.0,BSA,-17.476349,42.08495288,https://pubs.acs.org/doi/full/10.1021/acs.langmuir.6b02708
PNMEP,C=C(C)C(=O)OCCN1CCCC1=O,6.642920147460862,66.5,4.7,50.0,BSA,-12.517403,25.85778109,https://onlinelibrary.wiley.com/doi/full/10.1002/admi.202101717
PEMA,O=C(OCC)C(C)=C,275.22502208042135,66.5,4.7,10.3,BSA,-9.967725,74.52604702,Exp
PIPMA,O=C(OC(C)C)C(C)=C,379.7794122317774,66.5,4.7,15.2,BSA,-29.94392,82.06970218,Exp
PDEGMA,C=C(C)C(=O)OCCOCCOCCOCCOCCOCCOCCOCCOCCOC,8.97925575576526,66.5,4.7,20.2,BSA,-18.314512,42.47498491,Exp
PMMA,O=C(OC)C(C)=C,359.84298658541263,66.5,4.7,14.0,BSA,-10.28216,65.85544594,Exp
PMOEMA,O=C(OCCOC)C(C)=C,249.0820616260719,66.5,4.7,24.6,BSA,-11.198844,61.40074408,Exp
PDMAEMA,C=C(C)C(=O)OCC[N+](C)C.[Cl-],1186.0795406899936,66.5,4.7,13.8,BSA,16.319553,16.0009027,Exp
PDIPAEMA,CC(C)[N+](CCOC(=O)C(C)=C)C(C)C.[Cl-],281.6500488887734,66.5,4.7,19.5,BSA,7.166369,65.9019757,Exp
PBMA ,C=C(C)C(=O)OCCCC,381.58037580420563,14.0,11.0,11.962,Lys,-18.940662,81.8446148,https://pubs.acs.org/doi/full/10.1021/acs.jpcc.5b04186
PHEMA ,C=C(C)C(=O)OCCO,30.684790907586624,14.0,11.0,16.822,Lys,-12.367573,47.56197349,https://pubs.acs.org/doi/full/10.1021/acs.jpcc.5b04186
PmOEGMA,C=C(C)C(=O)OCCOCCOCCOCCOC,18.29303356050496,14.0,11.0,17.9,Lys,-8.504514,51.628971,https://pubs.acs.org/doi/full/10.1021/acs.jpcc.5b04186
PMEA ,C=CC(=O)OCCOC,21.48523037733287,14.0,11.0,19.78895833,Lys,-2.4740336,53.04858971,https://pubs.acs.org/doi/full/10.1021/acs.jpcc.5b04186
PAEMA ,C=C(C)C(=O)OCC[NH3+].[Cl-],77.16184989907532,14.0,11.0,9.2225,Lys,26.610718,44.12879224,https://pubs.acs.org/doi/full/10.1021/acs.jpcc.5b04186
PCBMA ,C=C(C)C(=O)OCC[N+](C)(C)CCC(=O)[O-],18.849287059511305,14.0,11.0,19.38733333,Lys,-8.906415,19.46224107,https://pubs.acs.org/doi/full/10.1021/acs.jpcc.5b04186
PMPC ,C=C(C)C(=O)OCCOP(=O)([O-])OCC[N+](C)(C)C,0.743436990824729,14.0,11.0,12.49,Lys,-1.2724454,12.31850893,https://pubs.acs.org/doi/full/10.1021/acs.jpcc.5b04186
PMPS,C=C(C)C(=O)OCCCS(=O)(=O)[O-].[K+],992.1862802041394,14.0,11.0,18.93,Lys,-51.27758,13.96648194,https://pubs.acs.org/doi/full/10.1021/acs.jpcc.5b04186
PMTAC,C=C(C)C(=O)OCC[N+](C)(C)C.[Cl-],88.58218754163597,14.0,11.0,7.3,Lys,29.687649,20.68649027,https://pubs.acs.org/doi/full/10.1021/acs.langmuir.3c02472
PMTAC,C=C(C)C(=O)OCC[N+](C)(C)C.[Cl-],49.9344049190473,14.0,11.0,11.8,Lys,43.05105,20.76245473,https://pubs.acs.org/doi/full/10.1021/acs.langmuir.3c02472
PMTAC,C=C(C)C(=O)OCC[N+](C)(C)C.[Cl-],287.15327396483633,14.0,11.0,6.2,Lys,39.607033,20.67168302,https://pubs.acs.org/doi/full/10.1021/acs.langmuir.3c02472
PMTAC,C=C(C)C(=O)OCC[N+](C)(C)C.[Cl-],35.90959595629149,14.0,11.0,17.6,Lys,44.641705,20.89647337,https://pubs.acs.org/doi/full/10.1021/acs.langmuir.3c02472
PHEMA,C=C(C)C(=O)OCCO,142.08126836089022,14.0,11.0,22.4,Lys,-15.430634,48.25423063,https://pubs.acs.org/doi/full/10.1021/acs.analchem.7b00198
PHEMA,C=C(C)C(=O)OCCO,55.04917052508446,14.0,11.0,40.1,Lys,-9.8282795,50.50632499,https://pubs.acs.org/doi/full/10.1021/acs.analchem.7b00198
PHEMA,C=C(C)C(=O)OCCO,66.31104903783,14.0,11.0,90.7,Lys,-9.9939165,56.79425601,https://pubs.acs.org/doi/full/10.1021/acs.analchem.7b00198
PAEMA ,C=C(C)C(=O)OCC[NH3+].[Cl-],69.88090769610977,14.0,11.0,5.3,Lys,24.585434,44.09321156,https://www.tandfonline.com/doi/full/10.1080/09205063.2019.1710900
PMPS,C=C(C)C(=O)OCCCS(=O)(=O)[O-].[K+],182.89189107376092,14.0,11.0,1.54,Lys,-45.23415,13.519557,10.1016/j.cjche.2021.04.016
PMPS,C=C(C)C(=O)OCCCS(=O)(=O)[O-].[K+],296.40287953880653,14.0,11.0,3.21,Lys,-45.23415,13.54182636,10.1016/j.cjche.2021.04.016
PMPS,C=C(C)C(=O)OCCCS(=O)(=O)[O-].[K+],245.71904126014698,14.0,11.0,3.86,Lys,-45.23415,13.55169251,10.1016/j.cjche.2021.04.016
PMPC,C=C(C)C(=O)OCCOP(=O)([O-])OCC[N+](C)(C)C,0.0,14.0,11.0,23.5,Lys,-4.5875216,13.15318186,https://pubs.acs.org/doi/full/10.1021/la404981k
PMTAC,C=C(C)C(=O)OCC[N+](C)(C)C.[Cl-],32.79357433978097,14.0,11.0,12.7,Lys,47.89375,20.78059906,https://pubs.acs.org/doi/full/10.1021/la404981k
PMPS,C=C(C)C(=O)OCCCS(=O)(=O)[O-].[K+],587.9906568294409,14.0,11.0,23.3,Lys,-57.269745,14.15228477,https://pubs.acs.org/doi/full/10.1021/la404981k
PHEMA,C=C(C)C(=O)OCCO,0.0,14.0,11.0,13.4,Lys,-9.486631,47.14341843,https://pubs.acs.org/doi/full/10.1021/la404981k
PBMA,C=C(C)C(=O)OCCCC,248.4538481821604,14.0,11.0,21.4,Lys,-22.589005,83.25756005,https://pubs.acs.org/doi/full/10.1021/la404981k
PMPC,C=C(C)C(=O)OCCOP(=O)([O-])OCC[N+](C)(C)C,9.096192868803222,14.0,11.0,0.83,Lys,-3.0784194,11.64094088,https://pubs.acs.org/doi/10.1021/acsami.4c01401
PMPC,C=C(C)C(=O)OCCOP(=O)([O-])OCC[N+](C)(C)C,8.32369177384293,14.0,11.0,1.7,Lys,-3.0784194,11.68388291,https://pubs.acs.org/doi/10.1021/acsami.4c01401
PMPC,C=C(C)C(=O)OCCOP(=O)([O-])OCC[N+](C)(C)C,3.7685643830224667,14.0,11.0,5.9,Lys,-2.4862142,11.9086381,https://pubs.acs.org/doi/10.1021/acsami.4c01401
PMPC,C=C(C)C(=O)OCCOP(=O)([O-])OCC[N+](C)(C)C,2.5294492819004373,14.0,11.0,11.8,Lys,-1.3832238,12.27237313,https://pubs.acs.org/doi/10.1021/acsami.4c01401
PMPC,C=C(C)C(=O)OCCOP(=O)([O-])OCC[N+](C)(C)C,2.226016305282447,14.0,11.0,23.1,Lys,-5.6737423,13.11968992,https://pubs.acs.org/doi/10.1021/acsami.4c01401
PSBMA,C=C(C)C(=O)OCC[N+](C)(C)CCCS(=O)(=O)[O-],55.70995972837158,14.0,11.0,4.0,Lys,-17.130354,24.67626457,https://pubs.acs.org/doi/10.1021/acsami.4c01401
PSBMA,C=C(C)C(=O)OCCOC,52.57419717600378,14.0,11.0,3.8,Lys,-9.830339,59.26997867,https://pubs.acs.org/doi/10.1021/acsami.4c01401
PmOEGMA,C=C(C)C(=O)OCCOCCOCCOCCOC,1.7065673924004594,14.0,11.0,20.0,Lys,-8.934604,51.83500685,https://pubs.acs.org/doi/10.1021/la302738s
PHEMA,C=C(C)C(=O)OCCO,1.3217063946792909,14.0,11.0,20.0,Lys,-12.175052,47.9549804,https://pubs.acs.org/doi/10.1021/la302738s
PMOEMA,C=C(C)C(=O)OCCOC,78.34483534823087,14.0,11.0,20.0,Lys,-9.032789,60.93783729,https://pubs.acs.org/doi/10.1021/la302738s
PAA,O=C(O)C=C,28.438006328144226,14.0,11.0,9.5,Lys,-4.711626,47.71226313,https://pubs.acs.org/doi/10.1021/la204542e
PAA,O=C(O)C=C,16.009866338598794,14.0,11.0,4.82,Lys,-7.177438,47.19183977,https://pubs.acs.org/doi/10.1021/la204542e
PAA,O=C(O)C=C,29.72452045487411,14.0,11.0,1.9,Lys,-7.177438,46.872762,https://pubs.acs.org/doi/10.1021/la204542e
PDMAEMA,C=C(C)C(=O)OCC[N+](C)C.[Cl-],88.07731613164535,14.0,11.0,13.8,Lys,16.319553,16.0009027,Exp
PDEAMEA,CC[N+](CC)CCOC(=O)C(C)=C.[Cl-],140.19186305644095,14.0,11.0,16.6,Lys,8.157993,39.72595663,Exp
PDIPAEMA,CC(C)[N+](CCOC(=O)C(C)=C)C(C)C.[Cl-],238.97882827942445,14.0,11.0,19.5,Lys,7.166369,65.9019757,Exp
PHEMA ,C=C(C)C(=O)OCCO,47.36626825862512,340.0,5.8,16.822,Fib,-12.367573,47.56197349,Nagasawa
PmOEGMA,C=C(C)C(=O)OCCOCCOCCOCCOC,12.720882322387933,340.0,5.8,17.9,Fib,-8.504514,51.628971,Nagasawa
PCBMA ,C=C(C)C(=O)OCC[N+](C)(C)CCC(=O)[O-],3.938074251335961,340.0,5.8,19.38733333,Fib,-8.906415,19.46224107,Nagasawa
PMPC ,C=C(C)C(=O)OCCOP(=O)([O-])OCC[N+](C)(C)C,0.0,340.0,5.8,12.49,Fib,-1.2724454,12.31850893,Nagasawa
PMPS,C=C(C)C(=O)OCCCS(=O)(=O)[O-].[K+],271.9357243264904,340.0,5.8,18.93,Fib,-51.27758,13.96648194,Nagasawa
PHEMA,C=C(C)C(=O)OCCO,605.5895046400312,340.0,5.8,22.4,Fib,-15.430634,48.25423063,https://pubs.acs.org/doi/full/10.1021/acs.analchem.7b00198
PHEMA,C=C(C)C(=O)OCCO,147.5036719146673,340.0,5.8,40.1,Fib,-9.8282795,50.50632499,https://pubs.acs.org/doi/full/10.1021/acs.analchem.7b00198
PNMEP,C=C(C)C(=O)OCCN1CCCC1=O,55.40232250953052,340.0,5.8,50.0,Fib,-12.517403,25.85778109,https://onlinelibrary.wiley.com/doi/full/10.1002/admi.202101717
